Repository: zacharyslate/lab-guides

# Lab Instrument Guides

A multilingual website (MkDocs Material, published on GitHub Pages) with:

- simple user guides for each instrument and test cell,
- an **animated step-by-step demonstration** in every guide (SVG + JavaScript, no video files),
- an **instrument booking** page backed by Google Calendar (see [`booking/README.md`](booking/README.md)),
- links to the **original manuals**,
- a language switcher for English, Español, Italiano, Deutsch, Français, Türkçe, 中文, 日本語 and 한국어.

## Run it locally

Always use the `ZACH-venv` virtual environment in the repository root:

```bash
python3 -m venv ZACH-venv              # first time only
ZACH-venv/bin/pip install -r requirements.txt
ZACH-venv/bin/mkdocs serve             # http://127.0.0.1:8000
```

(Windows: `ZACH-venv\Scripts\pip` and `ZACH-venv\Scripts\mkdocs`.)

Versions are pinned in `requirements.txt`. Material for MkDocs has announced that MkDocs 2.0 will break plugins and theme overrides, so do not upgrade `mkdocs` past 1.6.x without testing.

## Publish on GitHub Pages

1. The repository is `zacharyslate/lab-guides`; the site is published at https://zacharyslate.github.io/lab-guides/.
2. In the repository: **Settings ▸ Pages ▸ Build and deployment ▸ Source: GitHub Actions**.
3. If the repository is ever renamed or moved, update `site_url` and `repo_url` in `mkdocs.yml`.
4. The workflow in `.github/workflows/deploy.yml` builds the site (with `--strict`) and publishes it on every push to `main`.

## Project layout

```
mkdocs.yml                     site configuration, navigation, languages
overrides/main.html            "not yet translated / machine translation" banner
docs/                          English pages (the reference version)
docs/assets/demos/*.svg        drawings for the demonstrations
docs/assets/js/demos.js        animation steps for each demonstration
docs/assets/js/demo-player.js  the player
docs/assets/js/ui-strings.js   player and booking interface text in 9 languages
docs/assets/js/booking*.js     booking page (demo mode until apiUrl is set)
booking/apps-script/           Google Apps Script backend for bookings
REVIEW_NOTES.md                open questions found while writing the guides
```

## Adding a translation

Translations sit next to the English file with a language suffix, e.g. `docs/instruments/glovebox.es.md`. Pages without a translation fall back to English and show a notice.

1. Copy `glovebox.md` to `glovebox.es.md` and translate the text. **Keep the demonstration step list the same length and order** — the animation is matched to it item by item.
2. Add to the front matter: `translation: machine` (shows a "machine translation, not yet reviewed" notice) and change it to `translation: reviewed` once a native speaker has checked it.
3. Translate the navigation labels with `nav_translations` under that language in `mkdocs.yml`, and the SVG labels with `window.DEMO_LABELS` (keys are the `data-i18n` attributes in the SVGs).
4. Headings that other pages link to keep their English anchor, e.g. `## Demostración { #demonstration }`, so the same links work in every language.
5. Chinese, Japanese and Korean: run `ZACH-venv/bin/python tools/cjk_bold.py` after editing. It turns `**…**` / `*…*` into `<strong>`/`<em>`, because Markdown does not close bold before a CJK character (`**注意。**后面` would show the asterisks).
6. Check with `ZACH-venv/bin/python tools/check_translations.py` (step counts, demos, links, translation flag) and `ZACH-venv/bin/mkdocs build --strict`.

**Status (October 2026):** all 22 pages exist in all eight languages, every one marked `translation: machine`. Instrument screen words (Standby, Single start, Experiment ▸ New…) and document titles are left in English on purpose, so they match what users see on the instrument and in the manuals.

## Changing a demonstration

Each demonstration is an SVG in `docs/assets/demos/` plus an entry in `docs/assets/js/demos.js`. Elements with `class="part"` and an `id` can be shown, hidden, moved (`set`) or highlighted (`hl`) per step; `<text id="…">` can be changed (`txt`). See the comment at the top of `demo-player.js`. The number of entries in `demos.js` must equal the number of steps in the page's list (the browser console warns if not).

## Manuals

Vendor manuals are copyrighted, so they are **not** stored in this public repository (`*.pdf` is in `.gitignore`). The Manuals page links to official pages and to the lab's own copies (add the lab-drive link there).

File: docs/procedures/cathode-composite.de.md
---
title: Kathodenkomposit (Rotavapor-Route)
description: Herstellung eines Kathodenkomposits NMC-111 / Li6PS5Cl / VGCF durch Lösen–Fällen des Elektrolyten in Ethanol und Trocknen am Rotavapor.
translation: machine
---

# Kathodenkomposit über die Lösungsroute (Rotavapor)

Der Elektrolyt (Li₆PS₅Cl, LPSC) wird in Ethanol gelöst und auf NMC und Kohlenstofffaser wieder ausgefällt, während das Lösungsmittel am [Rotavapor](../instruments/rotavapor.md) entfernt wird. Die Schritte 1–3 und 6–7 erfolgen **in der Glovebox**.

## Rezept

| Komponente | Masse | Funktion |
|---|---|---|
| Li₆PS₅Cl | 180 mg | Festelektrolyt |
| NMC-111 | 114 mg | Aktivmaterial |
| VGCF | 6 mg | Kohlenstofffaser (elektronische Leitung) |
| Ethanol | 10 mL | löst LPSC |
| Acetonitril | 10 mL | vor dem Trocknen zugegeben |

<small>Zusammensetzung des trockenen Komposits: 60 Gew.-% LPSC, 38 Gew.-% NMC-111, 2 Gew.-% VGCF (insgesamt 300 mg).</small>

## Verfahren

1. **Zwei Flaschen vorbereiten.** Flasche 1: LPSC + 10 mL Ethanol. Flasche 2: VGCF + NMC-111, ohne Lösungsmittel.
2. **Lösen** Sie das gesamte LPSC im Ethanol (Flasche 1) und überführen Sie dann den **gesamten Inhalt** von Flasche 1 in Flasche 2.
3. **Mischen.** Geben Sie 10 mL Acetonitril hinzu und mischen Sie **2 min** auf dem Vortexmischer in der Glovebox.
4. **Überführen** Sie alles in einen Rundkolben und verschließen Sie ihn mit dem Ventiladapter und der Keck-Klemme, Ventil geschlossen, wie in [Teil 1 der Rotavapor-Anleitung](../instruments/rotavapor.md#part-1-assemble-the-flask-in-the-glovebox) gezeigt. Schleusen Sie den verschlossenen Kolben aus der Glovebox aus.
5. **Am Rotavapor trocknen** nach [Teil 2 der Rotavapor-Anleitung](../instruments/rotavapor.md#part-2-on-the-rotavapor) — unter Vakuum abkühlen lassen und den Hahn vor dem Belüften schließen.
6. **Sammeln** Sie das gesamte trockene Pulver aus dem Kolben (wieder in der Glovebox) und mörsern Sie es, bis es gleichmäßig und weich ist.
7. **Lagern** Sie das Pulver in einer Flasche mit der Aufschrift **„NMC Cathode“**, dem NMC-Gewichtsanteil (38 %) und dem Datum.

!!! question "Fehlende Parameter — vom Labor zu ergänzen"
    Die Quellfolien nennen weder **Badtemperatur**, **eingestellten Druck**, **Trocknungszeit** noch eine **Wärmebehandlung nach dem Trocknen** (Lösen–Fällen-Routen für Argyrodite benötigen meist eine, um die kristalline Phase zurückzugewinnen und Restlösungsmittel zu entfernen). Ohne diese Angaben ist das Verfahren nicht reproduzierbar. Bitte ergänzen Sie hier die validierten Werte.

!!! warning "Sicherheit bei Lösungsmitteln"
    Ethanol und Acetonitril sind brennbar; Acetonitril ist giftig. Halten Sie die Mengen in der Glovebox klein, die Flaschen verschlossen und beachten Sie den Hinweis zu Lösungsmitteln in der [Glovebox-Anleitung](../instruments/glovebox.md#things-that-damage-the-box).

File: docs/procedures/cathode-composite.es.md
---
title: Composite catódico (vía rotavapor)
description: Preparación de un composite catódico NMC-111 / Li6PS5Cl / VGCF por disolución–precipitación del electrolito en etanol y secado en el rotavapor.
translation: machine
---

# Composite catódico por vía en disolución (rotavapor)

El electrolito (Li₆PS₅Cl, LPSC) se disuelve en etanol y se vuelve a precipitar sobre el NMC y la fibra de carbono mientras el disolvente se elimina en el [rotavapor](../instruments/rotavapor.md). Los pasos 1–3 y 6–7 se realizan **en la caja de guantes**.

## Receta

| Componente | Masa | Función |
|---|---|---|
| Li₆PS₅Cl | 180 mg | electrolito sólido |
| NMC-111 | 114 mg | material activo |
| VGCF | 6 mg | fibra de carbono (conducción electrónica) |
| Etanol | 10 mL | disuelve el LPSC |
| Acetonitrilo | 10 mL | se añade antes del secado |

<small>Composición del composite seco: 60 % en peso de LPSC, 38 % de NMC-111, 2 % de VGCF (300 mg en total).</small>

## Procedimiento

1. **Prepare dos frascos.** Frasco 1: LPSC + 10 mL de etanol. Frasco 2: VGCF + NMC-111, sin disolvente.
2. **Disuelva** todo el LPSC en el etanol (frasco 1) y transfiera **todo el contenido** del frasco 1 al frasco 2.
3. **Mezcle.** Añada 10 mL de acetonitrilo y mezcle durante **2 min** en el agitador vórtex de la caja de guantes.
4. **Transfiera** todo a un matraz de fondo redondo y ciérrelo con el adaptador con llave y la pinza Keck, con la llave cerrada, como se muestra en la [Parte 1 de la guía del rotavapor](../instruments/rotavapor.md#part-1-assemble-the-flask-in-the-glovebox). Saque el matraz cerrado de la caja de guantes.
5. **Seque en el rotavapor** siguiendo la [Parte 2 de la guía del rotavapor](../instruments/rotavapor.md#part-2-on-the-rotavapor) — enfríe bajo vacío y cierre la llave antes de airear.
6. **Recoja** todo el polvo seco del matraz (de nuevo en la caja de guantes) y muélalo en un mortero hasta que sea uniforme y suave.
7. **Guarde** el polvo en un frasco etiquetado **«NMC Cathode»** con el % en peso de NMC (38 %) y la fecha.

!!! question "Parámetros que faltan — debe añadirlos el laboratorio"
    Las diapositivas originales no indican la **temperatura del baño**, la **presión de consigna**, el **tiempo de secado** ni ningún **tratamiento térmico posterior al secado** (las vías de disolución–precipitación para argiroditas suelen necesitar uno para recuperar la fase cristalina y eliminar el disolvente residual). Sin estos datos el procedimiento no es reproducible. Añada aquí los valores validados.

!!! warning "Seguridad con disolventes"
    El etanol y el acetonitrilo son inflamables; el acetonitrilo es tóxico. Use volúmenes pequeños en la caja de guantes, mantenga los frascos tapados y consulte la nota sobre disolventes en la [guía de la caja de guantes](../instruments/glovebox.md#things-that-damage-the-box).

File: docs/procedures/cathode-composite.fr.md
---
title: Composite cathodique (voie évaporateur rotatif)
description: Préparation d'un composite cathodique NMC-111 / Li6PS5Cl / VGCF par dissolution–précipitation de l'électrolyte dans l'éthanol et séchage à l'évaporateur rotatif.
translation: machine
---

# Composite cathodique par voie solution (évaporateur rotatif)

L'électrolyte (Li₆PS₅Cl, LPSC) est dissous dans l'éthanol puis reprécipité sur le NMC et la fibre de carbone pendant que le solvant est éliminé à l'[évaporateur rotatif](../instruments/rotavapor.md). Les étapes 1–3 et 6–7 se font **dans la boîte à gants**.

## Recette

| Composant | Masse | Rôle |
|---|---|---|
| Li₆PS₅Cl | 180 mg | électrolyte solide |
| NMC-111 | 114 mg | matière active |
| VGCF | 6 mg | fibre de carbone (conduction électronique) |
| Éthanol | 10 mL | dissout le LPSC |
| Acétonitrile | 10 mL | ajouté avant le séchage |

<small>Composition du composite sec : 60 % en masse de LPSC, 38 % de NMC-111, 2 % de VGCF (300 mg au total).</small>

## Procédure

1. **Préparez deux flacons.** Flacon 1 : LPSC + 10 mL d'éthanol. Flacon 2 : VGCF + NMC-111, sans solvant.
2. **Dissolvez** tout le LPSC dans l'éthanol (flacon 1), puis transférez **tout le contenu** du flacon 1 dans le flacon 2.
3. **Mélangez.** Ajoutez 10 mL d'acétonitrile et mélangez **2 min** au vortex dans la boîte à gants.
4. **Transférez** le tout dans un ballon à fond rond et fermez-le avec l'adaptateur à robinet et la pince Keck, robinet fermé, comme indiqué dans la [Partie 1 du guide de l'évaporateur rotatif](../instruments/rotavapor.md#part-1-assemble-the-flask-in-the-glovebox). Sortez le ballon fermé de la boîte à gants.
5. **Séchez à l'évaporateur rotatif** selon la [Partie 2 du guide de l'évaporateur rotatif](../instruments/rotavapor.md#part-2-on-the-rotavapor) — laissez refroidir sous vide et fermez le robinet avant la remise à l'air.
6. **Récupérez** toute la poudre sèche du ballon (de nouveau dans la boîte à gants) et broyez-la au mortier jusqu'à ce qu'elle soit homogène et douce.
7. **Stockez** la poudre dans un flacon étiqueté **« NMC Cathode »** avec le pourcentage massique de NMC (38 %) et la date.

!!! note "Notez les conditions de séchage"
    La température du bain, la pression de consigne et la durée de séchage ne sont pas encore fixées pour cette procédure. Notez les valeurs utilisées, ainsi que tout traitement thermique après séchage, pour que l'essai soit reproductible.

!!! warning "Sécurité des solvants"
    L'éthanol et l'acétonitrile sont inflammables ; l'acétonitrile est toxique. Limitez les volumes dans la boîte à gants, gardez les flacons bouchés et consultez la note sur les solvants dans le [guide de la boîte à gants](../instruments/glovebox.md#things-that-damage-the-box).

File: docs/procedures/cathode-composite.it.md
---
title: Composito catodico (via rotavapor)
description: Preparazione di un composito catodico NMC-111 / Li6PS5Cl / VGCF per dissoluzione–precipitazione dell'elettrolita in etanolo ed essiccazione al rotavapor.
translation: machine
---

# Composito catodico per via in soluzione (rotavapor)

L'elettrolita (Li₆PS₅Cl, LPSC) viene sciolto in etanolo e riprecipitato su NMC e fibra di carbonio mentre il solvente viene rimosso al [rotavapor](../instruments/rotavapor.md). I passi 1–3 e 6–7 si eseguono **nella glovebox**.

## Ricetta

| Componente | Massa | Ruolo |
|---|---|---|
| Li₆PS₅Cl | 180 mg | elettrolita solido |
| NMC-111 | 114 mg | materiale attivo |
| VGCF | 6 mg | fibra di carbonio (conduzione elettronica) |
| Etanolo | 10 mL | scioglie l'LPSC |
| Acetonitrile | 10 mL | aggiunto prima dell'essiccazione |

<small>Composizione del composito secco: 60 % in peso di LPSC, 38 % di NMC-111, 2 % di VGCF (300 mg in totale).</small>

## Procedura

1. **Preparare due bottiglie.** Bottiglia 1: LPSC + 10 mL di etanolo. Bottiglia 2: VGCF + NMC-111, senza solvente.
2. **Sciogliere** tutto l'LPSC nell'etanolo (bottiglia 1), poi trasferire **l'intero contenuto** della bottiglia 1 nella bottiglia 2.
3. **Miscelare.** Aggiungere 10 mL di acetonitrile e miscelare per **2 min** sul vortex nella glovebox.
4. **Trasferire** tutto in un pallone a fondo tondo e chiuderlo con l'adattatore a valvola e la clip Keck, valvola chiusa, come mostrato nella [Parte 1 della guida del rotavapor](../instruments/rotavapor.md#part-1-assemble-the-flask-in-the-glovebox). Estrarre il pallone chiuso dalla glovebox.
5. **Essiccare al rotavapor** seguendo la [Parte 2 della guida del rotavapor](../instruments/rotavapor.md#part-2-on-the-rotavapor) — raffreddare sotto vuoto e chiudere il rubinetto prima di sfiatare.
6. **Raccogliere** tutta la polvere secca dal pallone (di nuovo nella glovebox) e macinarla in un mortaio finché è uniforme e soffice.
7. **Conservare** la polvere in una bottiglia etichettata **«NMC Cathode»** con la % in peso di NMC (38 %) e la data.

!!! note "Annota le condizioni di essiccazione"
    Temperatura del bagno, pressione impostata e tempo di essiccazione non sono ancora fissati per questa procedura. Annota i valori che usi, e l'eventuale trattamento termico dopo l'essiccazione, perché la prova sia riproducibile.

!!! warning "Sicurezza con i solventi"
    Etanolo e acetonitrile sono infiammabili; l'acetonitrile è tossico. Usare volumi ridotti nella glovebox, tenere tappate le bottiglie e vedere la nota sui solventi nella [guida della glovebox](../instruments/glovebox.md#things-that-damage-the-box).

File: docs/procedures/cathode-composite.ja.md
---
title: 正極コンポジット（ロータリーエバポレーター法）
description: 電解質をエタノールに溶解–析出させ、ロータリーエバポレーターで乾燥して、NMC-111 / Li6PS5Cl / VGCF 正極コンポジットを作製する。
translation: machine
---

# 溶液（ロータリーエバポレーター）法による正極コンポジット

電解質（Li₆PS₅Cl、LPSC）をエタノールに溶かし、[ロータリーエバポレーター](../instruments/rotavapor.md)で溶媒を除去しながら NMC と炭素繊維の上に再析出させます。ステップ 1–3 と 6–7 は<strong>グローブボックス内</strong>で行います。

## 配合

| 成分 | 質量 | 役割 |
|---|---|---|
| Li₆PS₅Cl | 180 mg | 固体電解質 |
| NMC-111 | 114 mg | 活物質 |
| VGCF | 6 mg | 炭素繊維（電子伝導） |
| エタノール | 10 mL | LPSC を溶かす |
| アセトニトリル | 10 mL | 乾燥前に加える |

<small>乾燥後のコンポジット組成：LPSC 60 wt%、NMC-111 38 wt%、VGCF 2 wt%（合計 300 mg）。</small>

## 手順

1. <strong>瓶を 2 本用意します。</strong>瓶 1：LPSC + エタノール 10 mL。瓶 2：VGCF + NMC-111、溶媒なし。
2. LPSC をすべてエタノールに<strong>溶かし</strong>（瓶 1）、瓶 1 の<strong>中身をすべて</strong>瓶 2 に移します。
3. <strong>混合します。</strong>アセトニトリル 10 mL を加え、グローブボックス内のボルテックスミキサーで <strong>2 分</strong>混ぜます。
4. すべてを丸底フラスコに<strong>移し</strong>、[ロータリーエバポレーターのガイドのパート 1](../instruments/rotavapor.md#part-1-assemble-the-flask-in-the-glovebox) のとおりバルブアダプターと Keck クリップで閉じ、バルブは閉にします。閉じたフラスコをグローブボックスから出します。
5. [ロータリーエバポレーターのガイドのパート 2](../instruments/rotavapor.md#part-2-on-the-rotavapor) に従って<strong>ロータリーエバポレーターで乾燥します</strong>——真空下で冷やし、ベントする前にコックを閉じます。
6. フラスコ内の乾いた粉末をすべて（再びグローブボックス内で）<strong>回収し</strong>、乳鉢で均一でやわらかくなるまですりつぶします。
7. 粉末を <strong>「NMC Cathode」</strong>、NMC の wt%（38%）、日付を書いた瓶に<strong>保管します</strong>。

!!! note "乾燥条件を記録する"
    この手順の浴温度、設定圧力、乾燥時間はまだ決まっていません。実験を再現できるよう、使用した値と乾燥後の熱処理を記録してください。

!!! warning "溶媒の安全"
    エタノールとアセトニトリルは可燃性で、アセトニトリルは有毒です。グローブボックスでは少量にとどめ、瓶にはふたをし、[グローブボックスのガイド](../instruments/glovebox.md#things-that-damage-the-box)の溶媒に関する注意を参照してください。

File: docs/procedures/cathode-composite.ko.md
---
title: 양극 복합체(회전 증발기 경로)
description: 전해질을 에탄올에 용해–석출시키고 회전 증발기에서 건조해 NMC-111 / Li6PS5Cl / VGCF 양극 복합체를 만들기.
translation: machine
---

# 용액(회전 증발기) 경로로 만드는 양극 복합체

전해질(Li₆PS₅Cl, LPSC)을 에탄올에 녹이고, [회전 증발기](../instruments/rotavapor.md)에서 용매를 제거하는 동안 NMC와 탄소 섬유 위에 다시 석출시킵니다. 1–3단계와 6–7단계는 <strong>글러브박스 안에서</strong> 합니다.

## 배합

| 성분 | 질량 | 역할 |
|---|---|---|
| Li₆PS₅Cl | 180 mg | 고체 전해질 |
| NMC-111 | 114 mg | 활물질 |
| VGCF | 6 mg | 탄소 섬유(전자 전도) |
| 에탄올 | 10 mL | LPSC를 녹임 |
| 아세토니트릴 | 10 mL | 건조 전에 첨가 |

<small>건조된 복합체 조성: LPSC 60 wt%, NMC-111 38 wt%, VGCF 2 wt%(총 300 mg).</small>

## 절차

1. <strong>병 두 개를 준비합니다.</strong> 병 1: LPSC + 에탄올 10 mL. 병 2: VGCF + NMC-111, 용매 없음.
2. LPSC를 모두 에탄올에 <strong>녹인</strong>(병 1) 뒤, 병 1의 <strong>내용물 전부</strong>를 병 2로 옮깁니다.
3. <strong>섞습니다.</strong> 아세토니트릴 10 mL를 넣고 글러브박스 안의 볼텍스 믹서로 <strong>2분</strong> 섞습니다.
4. 전부 둥근바닥 플라스크로 <strong>옮기고</strong>, [회전 증발기 가이드 1부](../instruments/rotavapor.md#part-1-assemble-the-flask-in-the-glovebox)처럼 밸브 어댑터와 Keck 클립으로 밸브를 닫은 채 막습니다. 닫힌 플라스크를 글러브박스에서 꺼냅니다.
5. [회전 증발기 가이드 2부](../instruments/rotavapor.md#part-2-on-the-rotavapor)에 따라 <strong>회전 증발기에서 건조합니다</strong> — 진공 상태로 식히고, 벤트 전에 콕을 닫습니다.
6. 플라스크의 마른 분말을 모두(다시 글러브박스 안에서) <strong>회수하고</strong>, 막자사발에서 고르고 부드러워질 때까지 갑니다.
7. 분말을 <strong>"NMC Cathode"</strong>, NMC wt%(38%), 날짜를 적은 병에 <strong>보관합니다</strong>.

!!! note "건조 조건 기록"
    이 절차의 배스 온도, 설정 압력, 건조 시간은 아직 정해지지 않았습니다. 실험을 재현할 수 있도록 사용한 값과 건조 후 열처리를 기록하십시오.

!!! warning "용매 안전"
    에탄올과 아세토니트릴은 가연성이고, 아세토니트릴은 유독합니다. 글러브박스에서는 양을 적게 하고 병을 닫아 두며, [글러브박스 가이드](../instruments/glovebox.md#things-that-damage-the-box)의 용매 관련 주의를 참고하십시오.

File: docs/procedures/cathode-composite.md
---
title: Cathode composite (rotavapor route)
description: Preparing an NMC-111 / Li6PS5Cl / VGCF cathode composite by dissolution–precipitation of the electrolyte in ethanol and drying on the rotavapor.
---

# Cathode composite by the solution (rotavapor) route

The electrolyte (Li₆PS₅Cl, LPSC) is dissolved in ethanol and re-precipitated onto NMC and carbon fibre while the solvent is removed on the [rotavapor](../instruments/rotavapor.md). Steps 1–3 and 6–7 are done **in the glovebox**.

## Recipe

| Component | Mass | Role |
|---|---|---|
| Li₆PS₅Cl | 180 mg | solid electrolyte |
| NMC-111 | 114 mg | active material |
| VGCF | 6 mg | carbon fibre (electronic conduction) |
| Ethanol | 10 mL | dissolves LPSC |
| Acetonitrile | 10 mL | added before drying |

<small>Composition of the dry composite: 60 wt % LPSC, 38 wt % NMC-111, 2 wt % VGCF (300 mg total).</small>

## Procedure

1. **Prepare two bottles.** Bottle 1: LPSC + 10 mL ethanol. Bottle 2: VGCF + NMC-111, no solvent.
2. **Dissolve** all the LPSC in the ethanol (bottle 1), then transfer the **entire contents** of bottle 1 into bottle 2.
3. **Mix.** Add 10 mL of acetonitrile and mix for **2 min** on the vortex mixer in the glovebox.
4. **Transfer** everything to an evaporating flask **with a glass stopcock**, close the stopcock and take the flask out of the glovebox.
5. **Dry on the rotavapor** following the [rotavapor guide](../instruments/rotavapor.md#demonstration) — cool under vacuum and close the stopcock before venting.
6. **Collect** all the dry powder from the flask (back in the glovebox) and grind it in a mortar and pestle until it is uniform and soft.
7. **Store** the powder in a bottle labelled **"NMC Cathode"** with the NMC wt % (38 %) and the date.

!!! question "Missing parameters — to be added by the lab"
    The source slides do not give the **bath temperature**, **set pressure**, **drying time** or any **post-drying heat treatment** (dissolution–precipitation routes for argyrodites usually need one to recover the crystalline phase and remove residual solvent). Without these the procedure is not reproducible. Please add the validated values here.

!!! warning "Solvent safety"
    Ethanol and acetonitrile are flammable; acetonitrile is toxic. Keep volumes small in the glovebox, keep bottles capped, and see the note on solvents in the [glovebox guide](../instruments/glovebox.md#things-that-damage-the-box).

File: docs/procedures/cathode-composite.tr.md
---
title: Katot kompoziti (rotavapor yolu)
description: Elektrolitin etanolde çözünme–çökelmesi ve rotavaporda kurutma ile NMC-111 / Li6PS5Cl / VGCF katot kompoziti hazırlama.
translation: machine
---

# Çözelti (rotavapor) yoluyla katot kompoziti

Elektrolit (Li₆PS₅Cl, LPSC) etanolde çözülür ve çözücü [rotavaporda](../instruments/rotavapor.md) uzaklaştırılırken NMC ve karbon fiber üzerine yeniden çöktürülür. 1–3. ve 6–7. adımlar **eldivenli kabinde** yapılır.

## Tarif

| Bileşen | Kütle | İşlev |
|---|---|---|
| Li₆PS₅Cl | 180 mg | katı elektrolit |
| NMC-111 | 114 mg | aktif malzeme |
| VGCF | 6 mg | karbon fiber (elektronik iletim) |
| Etanol | 10 mL | LPSC'yi çözer |
| Asetonitril | 10 mL | kurutmadan önce eklenir |

<small>Kuru kompozitin bileşimi: ağırlıkça %60 LPSC, %38 NMC-111, %2 VGCF (toplam 300 mg).</small>

## Prosedür

1. **İki şişe hazırlayın.** Şişe 1: LPSC + 10 mL etanol. Şişe 2: VGCF + NMC-111, çözücüsüz.
2. Tüm LPSC'yi etanolde (şişe 1) **çözün**, ardından şişe 1'in **tüm içeriğini** şişe 2'ye aktarın.
3. **Karıştırın.** 10 mL asetonitril ekleyin ve eldivenli kabindeki vorteks karıştırıcıda **2 dk** karıştırın.
4. Her şeyi bir yuvarlak dipli balona **aktarın** ve [rotavapor kılavuzunun 1. Bölümünde](../instruments/rotavapor.md#part-1-assemble-the-flask-in-the-glovebox) gösterildiği gibi vanalı adaptör ve Keck klipsiyle, vana kapalı olarak kapatın. Kapalı balonu eldivenli kabinden çıkarın.
5. [Rotavapor kılavuzunun 2. Bölümünü](../instruments/rotavapor.md#part-2-on-the-rotavapor) izleyerek **rotavaporda kurutun** — vakum altında soğutun ve havalandırmadan önce musluğu kapatın.
6. Balondaki tüm kuru tozu (yeniden eldivenli kabinde) **toplayın** ve homojen ve yumuşak olana kadar havanda öğütün.
7. Tozu, NMC ağırlık yüzdesi (%38) ve tarihle birlikte **"NMC Cathode"** etiketli bir şişede **saklayın**.

!!! question "Eksik parametreler — laboratuvar tarafından eklenecek"
    Kaynak slaytlar **banyo sıcaklığını**, **ayar basıncını**, **kurutma süresini** veya herhangi bir **kurutma sonrası ısıl işlemi** vermiyor (arjirodit için çözünme–çökelme yolları, kristal fazı geri kazanmak ve kalıntı çözücüyü uzaklaştırmak için genellikle bir ısıl işlem gerektirir). Bunlar olmadan prosedür tekrarlanabilir değildir. Lütfen doğrulanmış değerleri buraya ekleyin.

!!! warning "Çözücü güvenliği"
    Etanol ve asetonitril yanıcıdır; asetonitril toksiktir. Eldivenli kabinde hacimleri küçük tutun, şişeleri kapalı tutun ve [eldivenli kabin kılavuzundaki](../instruments/glovebox.md#things-that-damage-the-box) çözücülerle ilgili notu okuyun.

File: docs/procedures/cathode-composite.zh.md
---
title: 正极复合材料（旋转蒸发路线）
description: 通过电解质在乙醇中的溶解–沉淀和旋转蒸发干燥，制备 NMC-111 / Li6PS5Cl / VGCF 正极复合材料。
translation: machine
---

# 溶液（旋转蒸发）路线制备正极复合材料

将电解质（Li₆PS₅Cl，LPSC）溶于乙醇，在[旋转蒸发仪](../instruments/rotavapor.md)上除去溶剂的同时，使其重新沉淀到 NMC 和碳纤维上。第 1–3 步和第 6–7 步<strong>在手套箱中</strong>进行。

## 配方

| 组分 | 质量 | 作用 |
|---|---|---|
| Li₆PS₅Cl | 180 mg | 固态电解质 |
| NMC-111 | 114 mg | 活性物质 |
| VGCF | 6 mg | 碳纤维（电子导电） |
| 乙醇 | 10 mL | 溶解 LPSC |
| 乙腈 | 10 mL | 干燥前加入 |

<small>干燥后复合材料组成：60 wt% LPSC、38 wt% NMC-111、2 wt% VGCF（共 300 mg）。</small>

## 流程

1. <strong>准备两个瓶子。</strong>瓶 1：LPSC + 10 mL 乙醇。瓶 2：VGCF + NMC-111，不加溶剂。
2. 将全部 LPSC <strong>溶解</strong>在乙醇中（瓶 1），然后将瓶 1 的<strong>全部内容物</strong>转移到瓶 2。
3. <strong>混合。</strong>加入 10 mL 乙腈，在手套箱内的涡旋混合器上混合 <strong>2 分钟</strong>。
4. 将全部物料<strong>转移</strong>到圆底烧瓶中，按[旋转蒸发仪指南第 1 部分](../instruments/rotavapor.md#part-1-assemble-the-flask-in-the-glovebox)所示，用带阀转接头和 Keck 夹封闭，阀门关闭。将封闭的烧瓶移出手套箱。
5. 按[旋转蒸发仪指南第 2 部分](../instruments/rotavapor.md#part-2-on-the-rotavapor)<strong>在旋转蒸发仪上干燥</strong>——在真空下冷却，并在放气前关闭旋塞。
6. （回到手套箱中）<strong>收集</strong>烧瓶中的全部干燥粉末，在研钵中研磨至均匀、细软。
7. 将粉末<strong>储存</strong>在标有 <strong>"NMC Cathode"</strong>、NMC 质量分数（38%）和日期的瓶中。

!!! question "缺失参数——需由实验室补充"
    原始幻灯片没有给出<strong>油浴温度</strong>、<strong>设定压力</strong>、<strong>干燥时间</strong>或任何<strong>干燥后热处理</strong>（硫银锗矿的溶解–沉淀路线通常需要热处理来恢复晶相并除去残余溶剂）。缺少这些数据，该流程无法复现。请在此补充经过验证的数值。

!!! warning "溶剂安全"
    乙醇和乙腈易燃；乙腈有毒。在手套箱中尽量少用，瓶子保持盖紧，并参阅[手套箱指南](../instruments/glovebox.md#things-that-damage-the-box)中关于溶剂的说明。
